Repository: amit-roy-lohum/XRD-Analysis

File: preset_cifs/Li4Al3.99996Si8.00004O24_96_(cod_9008140)-None.cif
# generated using pymatgen
data_9008140
loop_
 _publ_author_name
  'Li, C. T.'
  'Peacor, D. R.'
_publ_section_title
;
The crystal structure LiAlSi2O6-II ("beta spodumene")  Note, y
coordinate of Si1 altered according to Clarke and Spink (1969)
;
_journal_name_full   'Zeitschrift fur Kristallographie'
_journal_page_first   46
_journal_page_last   65
_journal_volume   126
_journal_year   1968
_chemical_compound_source   Synthetic
_chemical_formula_sum   'Al Li O6 Si2'
_chemical_name_mineral   Spodumene-II
_space_group_IT_number   96
_symmetry_space_group_name_Hall   'P 4nw 2abw'
_symmetry_space_group_name_H-M   'P 43 21 2'
_cell_angle_alpha   90
_cell_angle_beta   90
_cell_angle_gamma   90
_cell_length_a   7.541
_cell_length_b   7.541
_cell_length_c   9.156
_cell_formula_units_Z   4
_cell_volume   520.671
_database_code_amcsd   0010656
_exptl_crystal_density_diffrn   2.374
_cod_original_formula_sum   'Li (Al Si2) O6'
_cod_database_code   9008140
loop_
 _space_group_symop_operation_xyz
  x,y,z
  y,x,-z
  1/2-y,1/2+x,3/4+z
  1/2-x,1/2+y,3/4-z
  -x,-y,1/2+z
  -y,-x,1/2-z
  1/2+y,1/2-x,1/4+z
  1/2+x,1/2-y,1/4-z
loop_
 _atom_site_aniso_label
 _atom_site_aniso_U_11
 _atom_site_aniso_U_22
 _atom_site_aniso_U_33
 _atom_site_aniso_U_12
 _atom_site_aniso_U_13
 _atom_site_aniso_U_23
  Li  0.05618  0.07058  0.03525  -0.03745  0.02309  -0.03183
  Al1  0.00346  0.00375  0.00000  0.00029  0.00070  -0.00105
  Si1  0.00346  0.00375  0.00000  0.00029  0.00070  -0.00105
  Al2  0.00317  0.00317  0.00212  -0.00086  -0.00175  0.00175
  Si2  0.00317  0.00317  0.00212  -0.00086  -0.00175  0.00175
  O1  0.02939  0.02622  0.01571  -0.00634  -0.01539  0.00280
  O2  0.00893  0.02305  0.00849  0.00173  0.00000  -0.00210
  O3  0.03716  0.02305  0.02888  0.00173  0.01154  0.01154
loop_
 _atom_site_label
 _atom_site_fract_x
 _atom_site_fract_y
 _atom_site_fract_z
 _atom_site_occupancy
 _atom_site_U_iso_or_equiv
  Li  0.07050  0.19530  0.50110  0.50000  0.05395
  Al1  0.33230  0.12210  0.23840  0.33333  0.00241
  Si1  0.33230  0.12210  0.23840  0.66667  0.00241
  Al2  0.41780  0.41780  0.00000  0.33333  0.00279
  Si2  0.41780  0.41780  0.00000  0.66667  0.00279
  O1  0.44320  0.12070  0.39310  1.00000  0.02381
  O2  0.12450  0.11590  0.29940  1.00000  0.01355
  O3  0.36370  0.30460  0.14590  1.00000  0.02964
loop_
 _cod_related_entry_id
 _cod_related_entry_database
 _cod_related_entry_code
  1  AMCSD  0010656

File: preset_cifs/LiAlSiO4_180_(cod_9002378)-7.cif
# generated using pymatgen
data_9002378
loop_
 _publ_author_name
  'Xu, H.'
  'Heaney, P. J.'
  'Beall, G. H.'
_publ_section_title
;
Phase transitions induced by solid solution in stuffed derivatives of
quartz:  A powder synchrotron XRD study of the LiAlSiO4-SiO2 join
Sample: x=0, ordered  LiAlSiO4, beta eucryptite structure
;
_journal_name_full   'American Mineralogist'
_journal_page_first   971
_journal_page_last   979
_journal_volume   85
_journal_year   2000
_chemical_formula_structural   LiAlSiO4
_chemical_formula_sum   'Al Li O4 Si'
_space_group_IT_number   180
_symmetry_space_group_name_Hall   'P 62 2 (0 0 4)'
_symmetry_space_group_name_H-M   'P 62 2 2'
_cell_angle_alpha   90
_cell_angle_beta   90
_cell_angle_gamma   120
_cell_length_a   10.49710
_cell_length_b   10.49710
_cell_length_c   11.19513
_cell_formula_units_Z   12
_cell_volume   1068.313
_database_code_amcsd   0002462
_exptl_crystal_density_diffrn   2.350
_cod_original_formula_sum   'Li Si Al O4'
_cod_database_code   9002378
_amcsd_formula_title   LiAlSiO4
loop_
 _space_group_symop_operation_xyz
  x,y,z
  x,x-y,1/3-z
  x-y,x,1/3+z
  y,x,2/3-z
  -y,x-y,2/3+z
  -x+y,y,-z
  -x,-y,z
  -x,-x+y,1/3-z
  -x+y,-x,1/3+z
  -y,-x,2/3-z
  y,-x+y,2/3+z
  x-y,-y,-z
loop_
 _atom_site_label
 _atom_site_fract_x
 _atom_site_fract_y
 _atom_site_fract_z
 _atom_site_U_iso_or_equiv
  Li1  0.00000  0.00000  0.50000  0.02000
  Li2  0.50000  0.00000  0.00000  0.02000
  Li3  0.50000  0.00000  0.32760  0.02000
  Si1  0.24770  0.00000  0.00000  0.00520
  Si2  0.24710  0.49420  0.00000  0.00520
  Al1  0.25040  0.00000  0.50000  0.00520
  Al2  0.25060  0.50120  0.50000  0.00520
  O1  0.11170  0.19900  0.24150  0.01070
  O2  0.09720  0.69890  0.25900  0.01070
  O3  0.59710  0.70480  0.26430  0.01070
  O4  0.60760  0.20090  0.24860  0.01070
loop_
 _cod_related_entry_id
 _cod_related_entry_database
 _cod_related_entry_code
  1  AMCSD  0002462

File: preset_cifs/NCA_R3m.cif
data_NCA
_symmetry_space_group_name_H-M   'R -3 m'
_symmetry_Int_Tables_number   166
_cell_length_a   2.8628
_cell_length_b   2.8628
_cell_length_c   14.1718
_cell_angle_alpha   90.0
_cell_angle_beta    90.0
_cell_angle_gamma   120.0
_chemical_formula_sum   'Li1 Ni0.8 Co0.15 Al0.05 O2'

loop_
 _symmetry_equiv_pos_as_xyz
  'x, y, z'
  '-y, x-y, z'
  '-x+y, -x, z'
  'y, x, -z'
  'x-y, -y, -z'
  '-x, -x+y, -z'
  '-x, -y, -z'
  'y, -x+y, -z'
  'x-y, x, -z'
  '-y, -x, z'
  '-x+y, y, z'
  'x, x-y, z'
  'x+2/3, y+1/3, z+1/3'
  '-y+2/3, x-y+1/3, z+1/3'
  '-x+y+2/3, -x+1/3, z+1/3'
  'y+2/3, x+1/3, -z+1/3'
  'x-y+2/3, -y+1/3, -z+1/3'
  '-x+2/3, -x+y+1/3, -z+1/3'
  '-x+2/3, -y+1/3, -z+1/3'
  'y+2/3, -x+y+1/3, -z+1/3'
  'x-y+2/3, x+1/3, -z+1/3'
  '-y+2/3, -x+1/3, z+1/3'
  '-x+y+2/3, y+1/3, z+1/3'
  'x+2/3, x-y+1/3, z+1/3'
  'x+1/3, y+2/3, z+2/3'
  '-y+1/3, x-y+2/3, z+2/3'
  '-x+y+1/3, -x+2/3, z+2/3'
  'y+1/3, x+2/3, -z+2/3'
  'x-y+1/3, -y+2/3, -z+2/3'
  '-x+1/3, -x+y+2/3, -z+2/3'
  '-x+1/3, -y+2/3, -z+2/3'
  'y+1/3, -x+y+2/3, -z+2/3'
  'x-y+1/3, x+2/3, -z+2/3'
  '-y+1/3, -x+2/3, z+2/3'
  '-x+y+1/3, y+2/3, z+2/3'
  'x+1/3, x-y+2/3, z+2/3'

loop_
 _atom_site_type_symbol
 _atom_site_label
 _atom_site_symmetry_multiplicity
 _atom_site_fract_x
 _atom_site_fract_y
 _atom_site_fract_z
 _atom_site_occupancy
 _atom_site_B_iso_or_equiv
  Li  Li1   3  0.0  0.0  0.5     1.0    0.5
  Ni  Ni1   3  0.0  0.0  0.0     0.8    0.3
  Co  Co1   3  0.0  0.0  0.0     0.15   0.3
  Al  Al1   3  0.0  0.0  0.0     0.05   0.3
  O   O1    6  0.0  0.0  0.2585  1.0    0.5

File: preset_cifs/NMC811_R3m.cif
data_NMC811
_symmetry_space_group_name_H-M   'R -3 m'
_symmetry_Int_Tables_number   166
_cell_length_a   2.8708
_cell_length_b   2.8708
_cell_length_c   14.1900
_cell_angle_alpha   90.0
_cell_angle_beta    90.0
_cell_angle_gamma   120.0
_chemical_formula_sum   'Li1 Ni0.8 Mn0.1 Co0.1 O2'

loop_
 _symmetry_equiv_pos_as_xyz
  'x, y, z'
  '-y, x-y, z'
  '-x+y, -x, z'
  'y, x, -z'
  'x-y, -y, -z'
  '-x, -x+y, -z'
  '-x, -y, -z'
  'y, -x+y, -z'
  'x-y, x, -z'
  '-y, -x, z'
  '-x+y, y, z'
  'x, x-y, z'
  'x+2/3, y+1/3, z+1/3'
  '-y+2/3, x-y+1/3, z+1/3'
  '-x+y+2/3, -x+1/3, z+1/3'
  'y+2/3, x+1/3, -z+1/3'
  'x-y+2/3, -y+1/3, -z+1/3'
  '-x+2/3, -x+y+1/3, -z+1/3'
  '-x+2/3, -y+1/3, -z+1/3'
  'y+2/3, -x+y+1/3, -z+1/3'
  'x-y+2/3, x+1/3, -z+1/3'
  '-y+2/3, -x+1/3, z+1/3'
  '-x+y+2/3, y+1/3, z+1/3'
  'x+2/3, x-y+1/3, z+1/3'
  'x+1/3, y+2/3, z+2/3'
  '-y+1/3, x-y+2/3, z+2/3'
  '-x+y+1/3, -x+2/3, z+2/3'
  'y+1/3, x+2/3, -z+2/3'
  'x-y+1/3, -y+2/3, -z+2/3'
  '-x+1/3, -x+y+2/3, -z+2/3'
  '-x+1/3, -y+2/3, -z+2/3'
  'y+1/3, -x+y+2/3, -z+2/3'
  'x-y+1/3, x+2/3, -z+2/3'
  '-y+1/3, -x+2/3, z+2/3'
  '-x+y+1/3, y+2/3, z+2/3'
  'x+1/3, x-y+2/3, z+2/3'

loop_
 _atom_site_type_symbol
 _atom_site_label
 _atom_site_symmetry_multiplicity
 _atom_site_fract_x
 _atom_site_fract_y
 _atom_site_fract_z
 _atom_site_occupancy
 _atom_site_B_iso_or_equiv
  Li  Li1   3  0.0  0.0  0.5     1.0    0.5
  Ni  Ni1   3  0.0  0.0  0.0     0.8    0.3
  Mn  Mn1   3  0.0  0.0  0.0     0.1    0.3
  Co  Co1   3  0.0  0.0  0.0     0.1    0.3
  O   O1    6  0.0  0.0  0.2582  1.0    0.5

File: preset_cifs/cod_1515995.cif
#------------------------------------------------------------------------------
#$Date: 2016-02-18 17:37:37 +0200 (Thu, 18 Feb 2016) $
#$Revision: 176729 $
#$URL: file:///home/coder/svn-repositories/_RELOADED_COD/cod-reloaded/cif/1/51/59/1515995.cif $
#------------------------------------------------------------------------------
#
# This file is available in the Crystallography Open Database (COD),
# http://www.crystallography.net/
#
# All data on this site have been placed in the public domain by the
# contributors.
#
data_1515995
loop_
_publ_author_name
'Dorrian, J F'
'Newnham, R E'
_publ_section_title
;
 Refinement of the structure of Li~2~ Ti O~3~
;
_journal_coden_ASTM              MRBUAC
_journal_name_full               'Materials Research Bulletin'
_journal_page_first              179
_journal_page_last               184
_journal_paper_doi               10.1016/0025-5408(69)90054-3
_journal_volume                  4
_journal_year                    1969
_chemical_formula_structural     'Li2 Ti O3'
_chemical_formula_sum            'Li2 O3 Ti'
_chemical_name_systematic        'Dilithium titanium oxide'
_space_group_IT_number           15
_symmetry_cell_setting           monoclinic
_symmetry_Int_Tables_number      15
_symmetry_space_group_name_Hall  '-C 2yc'
_symmetry_space_group_name_H-M   'C 1 2/c 1'
_audit_creation_date             114-05-07
_audit_creation_method           'generated by FullProf 2014'
_cell_angle_alpha                90
_cell_angle_beta                 100.008(50)
_cell_angle_gamma                90
_cell_formula_units_Z            8
_cell_length_a                   5.041(2)
_cell_length_b                   8.806(2)
_cell_length_c                   9.727(2)
_cell_volume                     425.2(2)
_refine_ls_R_factor_all          0.086
_cod_data_source_file            LI2TIO3.CIF
_cod_data_source_block           0
_cod_depositor_comments          'Corrected create information'
_cod_original_cell_volume        425.2
_cod_database_code               1515995
loop_
_symmetry_equiv_pos_as_xyz
x,y,z
-x,y,1/2-z
-x,-y,-z
x,-y,1/2+z
1/2+x,1/2+y,z
1/2-x,1/2+y,1/2-z
1/2-x,1/2-y,-z
1/2+x,1/2-y,1/2+z
loop_
_atom_site_label
_atom_site_type_symbol
_atom_site_symmetry_multiplicity
_atom_site_Wyckoff_symbol
_atom_site_fract_x
_atom_site_fract_y
_atom_site_fract_z
_atom_site_occupancy
_atom_site_attached_hydrogens
_atom_site_calc_flag
Li1 Li1+ 8 f 0.238(4) 0.077(3) .000(2) 1. 0 d
Li2 Li1+ 4 d 0.25 0.25 0.5 1. 0 d
Li3 Li1+ 4 e 0. 0.045 0.25 1. 0 d
Ti1 Ti4+ 4 e 0. 0.415(1) 0.25 1. 0 d
Ti2 Ti4+ 4 e 0. 0.747(1) 0.25 1. 0 d
O1 O2- 8 f 0.141(2) 0.265(2) 0.138(1) 1. 0 d
O2 O2- 8 f 0.102(2) 0.586(2) 0.138(1) 1. 0 d
O3 O2- 8 f 0.138(2) 0.906(2) 0.135(1) 1. 0 d
loop_
_atom_type_symbol
_atom_type_oxidation_number
Li1+ 1.000
Ti4+ 4.000
O2- -2.000
